Repository: Soham-ChemE/ald-conformality

## Key results and where each one stands

- **The coupled chamber-to-feature prediction is not validated against a measurement.** The supply limit itself is a mass balance and coupled reactor-feature ALD models exist in the literature (Gobbert and Cale 1997 for CVD; Miyano et al. 2018; Yanguas-Gil et al. 2014, 2021; Christofides and co-workers; Chen et al. 2023; Lee et al. 2026). What this repository adds is an open, tested implementation for a 300 mm showerhead chamber and the computed prefactor (1.05 to 1.27, 1.03 to 1.96 over a 25-run design) with the list of what does not move it. No public dataset gives film thickness at depth together with pattern wall area, pulse and precursor delivery rate, so the prefactor is a model result. Miyano 2018 and Chen 2023 were read in full and lack the quantities a test needs.
- **A slit-transport correction.** One-dimensional slit models of lateral high-aspect-ratio (LHAR) test structures use the hydraulic-diameter Knudsen diffusivity, 2 H vbar/3, which is exact for a tube and low for parallel plates. The closed-form factor (3/8) ln(L/H), from Clausing's slit transmission and calibrated on Machball, brings the 1D slit model within 5 % of the ballistic solvers from aspect ratio 20 to 100.
- **Sticking coefficients from LHAR profiles are conditional on the transport model by a factor of about 3.** The three PillarHall-based TMA extractions examined (Ylilammi 2018, Arts 2019, Yim 2020) and the groups' public codes use the hydraulic diffusivity; Järvilehto et al. 2023 showed for one simulated channel that a ballistic model changes the extracted parameters. Carried through the published data with an ideal-slit ballistic solver:

  | Data (Al2O3 from TMA/water) | hydraulic | corrected | ideal-slit ballistic |
  |---|---|---|---|
  | Zenodo 3974438, 300 C, single-exposure full-profile fit | 5.3e-3 | 1.5e-2 | 2.1e-2 |
  | Ylilammi et al. 2018 Fig. 6, 300 C, single-exposure full-profile fit | 3.8e-3 | 1.1e-2 | 1.4e-2 |
  | Yim et al. 2020, eight samples at the same conditions, tabulated slopes, 300 C | 3.8e-3 | 7.7e-3 to 9.9e-3 | 1.2e-2 |
  | Arts et al. 2019 Fig. 2, TMA-limited, about 220 C, digitised | 8.2e-4 | 1.9e-3 | 2.7e-3 |

  For an ideal slit the ballistic counterpart of the slope relation s = A x slope^2 has A = 14.7 z50^0.30 s^0.12 (29 to 77) against the continuum 13.9. Fits that include channel narrowing over all cycles give higher values still (hydraulic 7.6e-3 and 8.5e-3 for the two full profiles).
- **The measured profiles do not look like an ideal ballistic slit.** With the same two parameters the continuum front shape fits both full profiles better (mean-square residual lower by factors 3.9 and 2.3; seven of eight Zenodo scans): an ideal ballistic slit predicts a slow tail ahead of the front that the data lack. The ballistic values above are therefore what an ideal slit would imply, not measurements, and the real cavities transport less ballistically than an ideal slit, or the kinetics are not a single Langmuir step.
- **The real pillar layout does not explain it.** A Monte Carlo of the real cavity geometry tests the geometric explanation (`lib/pillarmc`, exact plates and cylinders; it reproduces Machball on the ideal slit within 2.4 % in front position and 2 % in slope). With the standard PillarHall layout (4 um pillars at 49 um) and 90 um between diffuse side walls, the exposure that puts the front 215 heights deep rises by 3 % over the ideal slit (3.26 against 3.17 Pa s; the hydraulic model needs 5.64) and the coverage 60 heights ahead of the front falls from 0.089 to 0.071: the real layout transports like an ideal slit and keeps the ballistic tail. Fitted to the two profiles it gives s = 1.8e-2 and 1.2e-2 with residuals of 0.020 and 0.023, still worse than the continuum shape (0.012 and 0.017). Only a much denser array changes this: pillars at 10 um spacing need 5.6 Pa s, the hydraulic value, and lose the tail. So neither the pillars nor the width of the PillarHall-3 cavity explains why the measured fronts look continuum-like; what remains is the wall scattering law (roughness, non-cosine re-emission), kinetics beyond a single Langmuir step, or the measurement.
- **The corrected values do not cluster on the independent ones (a negative result, stated as such).** The optical (sum-frequency generation) value is 4 +/- 1e-3 and a reactor-scale fit gives 3.4e-3. At 300 C the hydraulic slope and single-exposure values agree with them, hydraulic fits with channel narrowing are about twice the optical value, and ideal-slit ballistic values are three to five times it; the 220 C value is five times below it (hydraulic) or within 30 % (ballistic). An LHAR-derived sticking coefficient is conditional on the slit transport model, and neither transport model is validated for the real cavities. Which value is right is not settled here.

Sources, per-curve provenance and reading errors: `data/lhar_profiles/PROVENANCE.md`. Every number: `CLAIMS.md`.
| | |
|---|---|

File: data/lhar_eds/PROVENANCE.md
# SEM-EDS line scans digitised from Yim et al., Phys. Chem. Chem. Phys. 22, 23107 (2020)

Sources (in `data/papers_inbox/`):
- Main paper: "Saturation profile based conformality analysis for atomic layer deposition: aluminum oxide in lateral high-aspect-ratio channels" (PDF page 6 = Fig. 5).
- ESI: `d0cp03358h1_suppl.pdf` (PDF page 8 = Fig. S8).

Everything here is regenerated by `digitise.py` (run from the repo root with `.venv/bin/python -I data/lhar_eds/digitise.py`).
Data are as plotted: no normalisation, smoothing, shifting or resampling.

## Files

| file | trace | points | x range (as plotted) | flagged points |
|---|---|---|---|---|
| `figS8_Al_V0057_250cyc.csv` | Fig. S8, yellow, legend "V0057" (sample 10, 250 cycles) | 415 | 5.57 to 494.68 um | 92 |
| `figS8_Al_V0069_500cyc_as_labelled.csv` | Fig. S8, dark gold, legend "V0069" (500 cycles, see oddities) | 469 | 8.30 to 500.14 um | 76 |
| `figS8_Al_V0031_1000cyc.csv` | Fig. S8, orange, legend "V0031" (sample 11, 1000 cycles) | 550 | 0.10 to 500.14 um | 0 |
| `fig5b_Al_sample11_1000cyc.csv` | Fig. 5(b), orange, "Al" | 619 | -249.65 to 249.68 um | 20 |
| `fig5b_O_sample11_1000cyc.csv` | Fig. 5(b), blue, "O" (extra) | 528 | -249.65 to 246.46 um | 134 |
| `fig5b_Si_sample11_1000cyc.csv` | Fig. 5(b), grey, "Si" (extra) | 622 | -249.65 to 249.68 um | 0 |

Columns: `x_um` (as plotted), `intensity` (as plotted, a.u.), `overlap_flag`
(1 = the stroke in that pixel column touches a later-drawn trace, so part of it may be hidden; value less reliable).
Columns in which a trace is completely hidden are absent (gaps), not interpolated.

Also written: `source_figS8_xref105.png`, `source_fig5_xref250.png` (the embedded images, untouched),
`check_figS8_overlay.png`, `check_fig5b_overlay.png` (4x enlargements with digitised points as black dots),
`digitise_summary.json` (calibration and level statistics).

## Figures, axes, captions

### ESI Fig. S8
- Axes exactly as printed: x "Distance [um]", ticks 0 to 500 in steps of 50; y "Intensity [a.u.]", ticks 0 to 2500 in steps of 500. Legend: V0057, V0069, V0031.
- Caption: "Figure S8. SEM-EDS line scans of Al in the samples made in different numbers of ALD cycles (250, 500, and 1000 cycles used, Sample details in Table 1, Series D within PillarHall-3 LHAR channel with design channel height of 500 nm)."
- No acceleration voltage, step or averaging in the caption; see the experimental section below.

### Main Fig. 5(b)
- Axes exactly as printed: x "Distance [µm]", ticks -250 to 250 in steps of 50; y "Intensity [a.u.]", ticks 0 to 5000 in steps of 1000. Legend: O, Al, Si.
- Caption: "Fig. 5 (a) SEM image of sample 11 surface (top view) with an overlayer of corresponding Al-Ka X-ray count map in red. 1000 growth cycles were used on the LHAR channels with a design height of 500 nm (sample details are reported in Table 1). (b) SEM-EDS line scans of elemental profiles for Al, Si, and O in the same sample. The notation for Regions I-IV in Fig. 3."

### Measurement conditions (main paper, experimental section; applies to both figures)
Tescan Mira3 SEM with Thermo Scientific EDS. "An accelerating voltage of 5 keV was used for the SEM-EDS line scan."
"The length of the line was 500 µm with measurement points at 1 µm intervals. Outliers due to pillars and edges in
surface channels were removed from the elemental profile results. The line scans are averages of five measurements."
Top membrane was peeled off before the measurement. Results text: at 5 kV the X-ray interaction volume exceeds the
Al2O3 film thickness, so Si substrate signal is present along the whole scan.

## Digitisation method

Neither figure has vector paths: `page.get_drawings()` returns nothing for the plots; each is a single embedded
raster (S8: xref 105, 726 x 438 px; Fig. 5: xref 250, 807 x 1181 px, panel (b) is the lower part, visibly resampled/blurred).
The embedded images were extracted at native resolution (no re-rendering).

1. Pixels classified by nearest reference colour (trace colours, white, gridline grey, black), distance limit 70 (S8) / 60 (5b) in RGB.
2. Per pixel column, the vertical run of the trace colour is found; the value is the midpoint of that run
   (stroke centre; equivalent to a column median for a solid stroke). If several runs exist, the one continuous with the previous column is used.
3. Where a later-drawn trace touches the run and the visible part is thinner than the normal stroke, the visible
   outer edge plus half the stroke thickness is used, and the point is flagged.
4. One point per pixel column: 0.911 um per column in S8, 0.804 um per column in 5(b). The original data are at
   1 um steps (about 500 points), so the CSVs slightly oversample the original; neighbouring points are not independent.

### Axis calibration (gridline centres, least-squares line through all of them)
- Fig. S8 x: 11 vertical gridlines 0, 50, ..., 500 um at columns 132.51, 188.00, 243.00, 298.00, 352.45, 407.00, 462.00, 516.62, 572.43, 627.00, 682.00. Scale 0.9108 um/px. Residuals -0.39 to +0.49 um (rms 0.29 um).
- Fig. S8 y: 6 horizontal gridlines 2500, 2000, ..., 0 at rows 26.73, 77.00, 127.00, 177.00, 227.00, 276.73. Scale 10.00 a.u./px. Residuals within +/-1.8 a.u.
- Fig. 5(b) x: 11 gridlines -250, -200, ..., 250 um at columns 167.12, 229.50, 292.52, 354.49, 416.52, 478.51, 540.53, 602.54, 664.50, 727.50, 789.55. Scale 0.8041 um/px. Residuals -0.47 to +0.43 um (rms 0.27 um).
- Fig. 5(b) y: 6 gridlines 5000, 4000, ..., 0 at rows 808.48, 863.99, 920.01, 975.57, 1031.16, 1087.56. Scale 17.93 a.u./px. Residuals within +/-5.6 a.u.

### Error estimate
- x: about +/-0.5 um calibration, plus +/-0.5 px column quantisation (0.46 um S8, 0.40 um 5b). Total about +/-1 um.
- y: stroke-centre uncertainty about +/-0.5 to 1 px, i.e. +/-5 to 10 a.u. in S8 and +/-9 to 18 a.u. in 5(b). The strokes are 5 to 6 px thick (50 to 60 a.u. in S8, about 80 a.u. in 5b), so point-to-point noise narrower than the stroke is partly merged.
- Independent cross-check: the S8 V0031 trace and the 5(b) Al trace are the same scan (sample 11). After mapping x_S8 = x_5b + 255.0 um (best fit, +/-0.3 um) the two digitisations differ by rms 9.5 a.u. on the flat parts, 11.8 a.u. overall, mean offset +4.9 a.u. (S8 higher), worst single point 65 a.u. (on a steep flank).
- Flagged points and the baseline of the two lower S8 traces are worse: see oddities.

## Channel entrance position

- Fig. 5(b): not marked on the axes of panel (b). The Region I to IV brackets are drawn under the SEM image in panel (a) only (scale bar 100 µm), for the right-hand channel. The text states: "In front of the LHAR channel (Region I of Fig. 3b), at a range of ca. -40 to 40 µm (Fig. 5b), a constant film thickness was observed." So the scan crosses the central opening with one LHAR channel on each side, entrances at about x = -40 and +40 um. The SEM image in (a) carries the chip label "W80 L0.5mm", i.e. 80 um opening width. In the digitised Al trace the step from the lower open-area level to the higher in-channel level is centred at -41.5 and +37.5 um (+/-1.5 um), 79 um apart, so the profile is offset about -2 um from the printed zero.
- Fig. S8: not marked and not stated. The same steps are present in all three traces at about x = 213 and 291.5 um (V0057: 214.5 / 291.0; V0069: 211.5 / 291.5; V0031: 213.0 / 292.0), which by analogy with Fig. 5(b) are the two channel entrances (inferred, not given by the authors).
- Half-maximum positions of the outer flanks (plateau/2): V0057 96.6 and 409.1 um; V0069 73.0 and 430.0 um; V0031 113.0 and 391.8 um; Fig. 5(b) Al -141.9 and 136.3 um.

## Levels observed (mean of digitised points, a.u.)

| trace | background far beyond film | open area before channel (Region I) | in-channel plateau | background / plateau | open area / plateau |
|---|---|---|---|---|---|
| S8 V0057 (250) | about 20 to 25 (x < 40 and x > 460; flagged, mostly hidden) | 435 (x 225 to 275) | 446 left (150 to 200), 452 right (305 to 355) | about 5 % | 0.97 |
| S8 V0069 (500) | about 17 to 20 (flagged, mostly hidden) | 956 | 1024 left, 1023 right | about 1.8 % | 0.93 |
| S8 V0031 (1000) | 19.6 left (0 to 40), 16.8 right (460 to 500), clean | 1784 | 1865 left, 1865 right | 1.0 % | 0.957 |
| 5(b) Al (1000) | 9.9 left (-250 to -200), 9.4 right (200 to 250) | 1782 (x -30 to 30) | 1858 left (-110 to -50), 1860 right (50 to 110) | 0.5 % | 0.959 |
| 5(b) O | about 57 to 60 (partly hidden by Al) | 2075 | 2176 left, 2190 right | about 2.7 % | 0.95 |
| 5(b) Si | 4598 left, 4665 right (bare substrate) | 1596 | 1455 left, 1456 right | n/a | n/a |

The Al background is 10 to 20 a.u. in absolute terms in every trace, which is 1 to 2 px above the zero gridline:
it is non-zero but comparable to the digitisation uncertainty (the two readings of the same 1000-cycle scan give 18 and 10 a.u.).
Treat it as 15 +/- 10 a.u., not as a measured value. It does not scale with cycle number.

## Oddities

- Legend/sample mismatch in Fig. S8: the caption says Table 1 Series D (samples 10, 8, 11 = V0057, V0001, V0031), but the legend's middle trace is "V0069". In ESI Table 1, V0069 is sample 2 (Series A, wafer M10-F03, layout 1B, 500 nm, 500 cycles), not sample 8 (V0001). The 500-cycle trace is therefore probably a different chip from the reflectometer Series D sample; file named `..._as_labelled`.
- The V0069 trace is wider than the other two (flank half-maxima 357 um apart, against 312 um for 250 cycles and 279 um for 1000 cycles). Coated width does not vary monotonically with cycle number.
- Fig. S8 V0031 and Fig. 5(b) Al are the same data plotted with x origins 255 um apart (not 250).
- Overlap in Fig. S8: draw order is yellow, gold, orange (top). Along the baseline (x below about 60 to 100 um and above about 410 to 440 um) the orange trace covers the other two. There the yellow and gold traces are visible only as thin slivers: 415 and 469 points survive out of about 550 columns, with gaps up to 16 um, and the surviving baseline points are all flagged. Their baseline values are only constrained to lie within the orange stroke (about 18 +/- 30 a.u.). Yellow is also partly hidden on both steep flanks where it runs alongside orange (x about 96 to 103 and 402 to 418 um). Orange/gold crossings at about x = 114 to 117 and 388 to 392 um leave short gaps in gold.
- Overlap in Fig. 5(b): draw order O, Al, Si (top). Al is touched by Si only at the crossings near x = -139 to -119 and 114 to 136 um (20 flagged points) and at one spot near 14 um; no gaps. O is hidden by Al along the baseline and on parts of the flanks (gaps up to 10 um).
- The mid-grey x-axis line in Fig. 5(b) has almost the same colour as the Si trace; it is excluded from the Si mask below the 1000 a.u. gridline (Si never goes below about 1320 a.u.).
- No clipped axes: all traces lie inside the plotted ranges and the data span the full 500 um scan.
- Fig. 5(b) image is low resolution (17.9 a.u. per pixel); for the 1000-cycle Al trace prefer `figS8_Al_V0031_1000cyc.csv` (10 a.u. per pixel, unoccluded) and use the Fig. 5(b) file for the stated entrance position and the Si/O context.

## Other SEM-EDS / EPMA Al-against-distance data in the paper and ESI

None beyond the above. There is no EPMA/WDS data. The only other EDS content is 2-D elemental maps, not line profiles:
main Fig. 5(a) (Al-Ka count map over the SEM image, sample 11) and ESI Fig. S5 (Si, Al, O maps of the same chip; text: "ca. 125 µm penetration of the Al2O3 film under the top membrane"). These were not digitised. All other thickness-against-distance traces in the paper are reflectometer or AFM line scans.
