Repository: Soham-ChemE/ald-conformality

## Key results and where each one stands

- **The coupled chamber-to-feature prediction is not validated against a measurement.** The supply limit itself is a mass balance and coupled reactor-feature ALD models exist in the literature (Gobbert and Cale 1997 for CVD; Miyano et al. 2018; Yanguas-Gil et al. 2014, 2021; Christofides and co-workers; Chen et al. 2023; Lee et al. 2026). What this repository adds is an open, tested implementation for a 300 mm showerhead chamber and the computed prefactor (1.05 to 1.27, 1.03 to 1.96 over a 25-run design) with the list of what does not move it. No public dataset gives film thickness at depth together with pattern wall area, pulse and precursor delivery rate, so the prefactor is a model result. Miyano 2018 and Chen 2023 were read in full and lack the quantities a test needs.
- **A slit-transport correction.** One-dimensional slit models of lateral high-aspect-ratio (LHAR) test structures use the hydraulic-diameter Knudsen diffusivity, 2 H vbar/3, which is exact for a tube and low for parallel plates. The closed-form factor (3/8) ln(L/H), from Clausing's slit transmission and calibrated on Machball, brings the 1D slit model within 5 % of the ballistic solvers from aspect ratio 20 to 100.
- **Sticking coefficients from LHAR profiles are conditional on the transport model by a factor of about 3.** The three PillarHall-based TMA extractions examined (Ylilammi 2018, Arts 2019, Yim 2020) and the groups' public codes use the hydraulic diffusivity; Järvilehto et al. 2023 showed for one simulated channel that a ballistic model changes the extracted parameters. Carried through the published data with an ideal-slit ballistic solver:

  | Data (Al2O3 from TMA/water) | hydraulic | corrected | ideal-slit ballistic |
  |---|---|---|---|
  | Zenodo 3974438, 300 C, single-exposure full-profile fit | 5.3e-3 | 1.5e-2 | 2.1e-2 |
  | Ylilammi et al. 2018 Fig. 6, 300 C, single-exposure full-profile fit | 3.8e-3 | 1.1e-2 | 1.4e-2 |
  | Yim et al. 2020, eight samples at the same conditions, tabulated slopes, 300 C | 3.8e-3 | 7.7e-3 to 9.9e-3 | 1.2e-2 |
  | Arts et al. 2019 Fig. 2, TMA-limited, about 220 C, digitised | 8.2e-4 | 1.9e-3 | 2.7e-3 |

  For an ideal slit the ballistic counterpart of the slope relation s = A x slope^2 has A = 14.7 z50^0.30 s^0.12 (29 to 77) against the continuum 13.9. Fits that include channel narrowing over all cycles give higher values still (hydraulic 7.6e-3 and 8.5e-3 for the two full profiles).
- **The measured profiles do not look like an ideal ballistic slit.** With the same two parameters the continuum front shape fits both full profiles better (mean-square residual lower by factors 3.9 and 2.3; seven of eight Zenodo scans): an ideal ballistic slit predicts a slow tail ahead of the front that the data lack. The ballistic values above are therefore what an ideal slit would imply, not measurements, and the real cavities transport less ballistically than an ideal slit, or the kinetics are not a single Langmuir step.
- **The real pillar layout does not explain it.** A Monte Carlo of the real cavity geometry tests the geometric explanation (`lib/pillarmc`, exact plates and cylinders; it reproduces Machball on the ideal slit within 2.4 % in front position and 2 % in slope). With the standard PillarHall layout (4 um pillars at 49 um) and 90 um between diffuse side walls, the exposure that puts the front 215 heights deep rises by 3 % over the ideal slit (3.26 against 3.17 Pa s; the hydraulic model needs 5.64) and the coverage 60 heights ahead of the front falls from 0.089 to 0.071: the real layout transports like an ideal slit and keeps the ballistic tail. Fitted to the two profiles it gives s = 1.8e-2 and 1.2e-2 with residuals of 0.020 and 0.023, still worse than the continuum shape (0.012 and 0.017). Only a much denser array changes this: pillars at 10 um spacing need 5.6 Pa s, the hydraulic value, and lose the tail. So neither the pillars nor the width of the PillarHall-3 cavity explains why the measured fronts look continuum-like; what remains is the wall scattering law (roughness, non-cosine re-emission), kinetics beyond a single Langmuir step, or the measurement.
- **The corrected values do not cluster on the independent ones (a negative result, stated as such).** The optical (sum-frequency generation) value is 4 +/- 1e-3 and a reactor-scale fit gives 3.4e-3. At 300 C the hydraulic slope and single-exposure values agree with them, hydraulic fits with channel narrowing are about twice the optical value, and ideal-slit ballistic values are three to five times it; the 220 C value is five times below it (hydraulic) or within 30 % (ballistic). An LHAR-derived sticking coefficient is conditional on the slit transport model, and neither transport model is validated for the real cavities. Which value is right is not settled here.

Sources, per-curve provenance and reading errors: `data/lhar_profiles/PROVENANCE.md`. Every number: `CLAIMS.md`.
| | |
|---|---|

File: data/lhar_profiles/PROVENANCE.md
# Lateral high-aspect-ratio (LHAR) saturation profiles: provenance per curve

No PDF is stored in this repository. Each file below holds numbers only, with the reading method and its error.

| file | source | what | how read | reading error |
|---|---|---|---|---|
| ../zenodo_3974438/*.xlsx | Puurunen and Ylivaara, Zenodo 3974438 (CC BY 4.0); sample 8 of Yim et al. 2020 | Al2O3, TMA/H2O, 300 C, 500 cycles, 0.1-4.0-0.1-4.0 s, gap 500 nm, 8 line scans (L 0.5, 1, 5 mm) | tabulated by the authors | none (reflectometer rmse given per point) |
| ylilammi2018_fig6_al2o3.csv | Ylilammi, Ylivaara, Puurunen, J. Appl. Phys. 123, 205301 (2018), Fig. 6 (open author copy, Aalto ACRIS) | Al2O3, 300 C, 500 cycles, 0.1-4.0-0.1-4.0 s, gap 500 nm, L 1 mm, Picosun R-150, ~300 Pa; 80 points (one further marker at 131.5 um, 53.5 nm is the legend symbol and was removed). Their Table I fit: pA0 147 Pa, c 0.00572, K 219 /Pa, gpc_sat 105.6 pm, rms 0.974 nm | marker centres from the PDF's vector drawing commands, mapped through the axis tick marks | marker 4.7 pt on a 217 pt (180 um) x-axis and 171 pt (60 nm) y-axis: centre position exact to the PDF's 0.1 pt, i.e. 0.1 um and 0.04 nm; original 2 um scan step preserved |
| ylilammi2018_fig7_tio2.csv | same paper, Fig. 7 | TiO2, TiCl4/H2O, 110 C, 1000 cycles, gap 500 nm, L 1 mm; 36 points (the legend symbol at 86.4 um, 44.4 nm removed). Their Table I fit: pA0 25.7 Pa, c 0.10, K 0.252 /Pa, gpc_sat 54.4 pm | same | 0.06 um, 0.03 nm |
| gao2015_fig5a_al2o3.csv | Gao, Arpiainen, Puurunen, J. Vac. Sci. Technol. A 33, 010601 (2015), Fig. 5(a) | Al2O3, 300 C, 1109 cycles, gap 500 nm (first-generation LHAR, pillar pitch 10 um), Picosun R-150, 1-2 mbar; 50 points; pulse times not stated | marker centres from vector drawing commands; axis calibrated on the tick marks (0 and 100 um; 0 and 120 nm) | 0.1 pt = 0.06 um and 0.09 nm; the film (107 nm) fills 43 % of the gap, so channel narrowing is strong |
| yim2020_table1.csv | Yim et al., Phys. Chem. Chem. Phys. 22, 23107 (2020), Table 1 (CC BY 3.0) | 16 Al2O3 samples at 300 C: pillar layout, spot size, gap (100/500/2000 nm), cycles (250/500/1000), TMA pulse (0.1/0.2/0.4 s), purge (1/4/10 s); the authors' own x50, slope d(theta)/d(x/H) and linear-fit R2 | transcribed from the published table | as published (two significant figures on the slope) |

| arts2019_fig2_tma_limited.csv, arts2019_fig2_h2o_limited.csv | Arts et al., J. Vac. Sci. Technol. A 37, 030908 (2019), Fig. 2 (TU/e open copy) | Al2O3, set-point 275 C (substrate about 220 C), 400 cycles, gap 500 nm, L 5 mm, Oxford OpAL; TMA-limited (about 190 mTorr s TMA) and H2O-limited (about 1200 mTorr s TMA, 750 mTorr s H2O) profiles | raster digitisation of the embedded 1000 x 699 px figure: pixels selected by colour (red, orange), column median, the in-figure text labels masked; axes calibrated on the frame lines (x = 0 line and right frame = 1600; bottom frame = 0, top frame = 1.2) | 2.1 aspect-ratio units and 0.0026 thickness units per pixel; marker radius about 5 px; front slope uncertain by 9 % (TMA-limited, 24 columns) and 3 % (H2O-limited, 70 columns). Check: 13.9 x slope^2 gives 8.2e-4 (TMA) and 1.0e-4 (H2O), inside the authors' own ranges (0.5-2)e-3 and (0.8-2)e-4 |

Pillar layouts (Yim 2020 ESI Table S2): v1a inter-distance 28 um, v1b 49 um (standard), v2a 98 um, all 4 um diameter, hexagonal; channel opening widths 80-100 um (0.5-5 mm channels; ESI Table S1). The four supplements (Yim 2020, Yim 2022, Jarvilehto 2023, Gonsalves 2024) contain no tabulated measured profiles; Yim 2020 Figs. 7-9 and 11 and ESI Figs. S4, S7 are raster plots of the profiles whose front position and slope Table 1 already tabulates, so they are not digitised. Arts 2019 Fig. 3a (H2O-limited profiles at three temperatures) is not digitised: it concerns the water step only. The 2026 ZnO paper (doi 10.1116/6.0004982) reports one usable profile (sample B, 200 C: x50/H = 680, fitted c = 0.002); its quoted slope (0.00058) is in units the text does not define and is not used.

## Values used by the mechanism test (docs/paper/mechanism_test.py) that are not in the files above

| item | source | value | how obtained |
|---|---|---|---|
| Haimi 2021 specimen A | Haimi, Ylivaara, Yim, Puurunen, Appl. Surf. Sci. Adv. 5, 100102 (2021), open author copy (Aalto ACRIS) | Al2O3, TMA/H2O, 300 C, about 300 Pa, Picosun R-150, 0.1-4.0-0.1-4.0 s, 1080 cycles, gap 500 nm, cavity 1000 um; EDS (ED-EPMA) line scan: half-thickness depth 195.2 (distance / gap), slope 0.0108 (3 % stated uncertainty) | numbers quoted in the text of the paper; film thickness 108 nm is 1080 cycles x 0.1 nm, the growth per cycle of the series, not a tabulated value |
| Arts 2019 TMA-limited front | arts2019_fig2_tma_limited.csv above | half-thickness depth 486.1, slope 0.00768 (9 % reading uncertainty); 400 cycles, about 46 nm; reflectometer spot 10 um | figures/lhar_slope_table.csv (row Arts2019, TMA); reactor pressure and carrier gas are not stated in the paper |
| reflectometer spot | Yim 2020, Experimental | 5-6 um (50x), about 25 um (10x), about 50 um (5x); line-scan step 2 um | as stated |
| reactor pressure | Ylilammi 2018 (about 300 Pa), Yim 2020 (ca. 3 hPa), Gao 2015 (1-2 mbar) | N2 carrier, 300 C | as stated; the TMA-N2 collision diameter 4.825 A is the mean of the 5.91 A and 3.74 A used in those papers |

| chipmetrics_guide_fig20_250cycles.csv, chipmetrics_guide_fig20_500cycles.csv | Chipmetrics Ltd., PillarHall LHAR4 Test Chip Analysis Guide V3 (13.04.2022), Fig. 20, right panel (raster image, 663 x 414 pixels); conditions from Utriainen et al., Proc. SPIE 12008, 120080D (2022) | Al2O3, TMA/H2O, 300 C, Beneq TFS-200, 2.1-2.2 mbar, 0.15 s pulses and 1.0 s purges, 250 and 500 cycles, gap 500 nm (LHAR4); reflectometry line scans, thickness in nm against distance in um | read by colour (blue 250, red 500): one point per pixel column on flat parts, one per pixel row on the front; axes from the plot frame (0 to 0.3 mm, 0 to 70 nm); 1 pixel = 0.56 um, 0.25 nm; objective not stated |
