Repository: Soham-ChemE/ald-conformality

## Key results and where each one stands

- **The coupled chamber-to-feature prediction is not validated against a measurement.** The supply limit itself is a mass balance and coupled reactor-feature ALD models exist in the literature (Gobbert and Cale 1997 for CVD; Miyano et al. 2018; Yanguas-Gil et al. 2014, 2021; Christofides and co-workers; Chen et al. 2023; Lee et al. 2026). What this repository adds is an open, tested implementation for a 300 mm showerhead chamber and the computed prefactor (1.05 to 1.27, 1.03 to 1.96 over a 25-run design) with the list of what does not move it. No public dataset gives film thickness at depth together with pattern wall area, pulse and precursor delivery rate, so the prefactor is a model result. Miyano 2018 and Chen 2023 were read in full and lack the quantities a test needs.
- **A slit-transport correction.** One-dimensional slit models of lateral high-aspect-ratio (LHAR) test structures use the hydraulic-diameter Knudsen diffusivity, 2 H vbar/3, which is exact for a tube and low for parallel plates. The closed-form factor (3/8) ln(L/H), from Clausing's slit transmission and calibrated on Machball, brings the 1D slit model within 5 % of the ballistic solvers from aspect ratio 20 to 100.
- **Sticking coefficients from LHAR profiles are conditional on the transport model by a factor of about 3.** The three PillarHall-based TMA extractions examined (Ylilammi 2018, Arts 2019, Yim 2020) and the groups' public codes use the hydraulic diffusivity; Järvilehto et al. 2023 showed for one simulated channel that a ballistic model changes the extracted parameters. Carried through the published data with an ideal-slit ballistic solver:

  | Data (Al2O3 from TMA/water) | hydraulic | corrected | ideal-slit ballistic |
  |---|---|---|---|
  | Zenodo 3974438, 300 C, single-exposure full-profile fit | 5.3e-3 | 1.5e-2 | 2.1e-2 |
  | Ylilammi et al. 2018 Fig. 6, 300 C, single-exposure full-profile fit | 3.8e-3 | 1.1e-2 | 1.4e-2 |
  | Yim et al. 2020, eight samples at the same conditions, tabulated slopes, 300 C | 3.8e-3 | 7.7e-3 to 9.9e-3 | 1.2e-2 |
  | Arts et al. 2019 Fig. 2, TMA-limited, about 220 C, digitised | 8.2e-4 | 1.9e-3 | 2.7e-3 |

  For an ideal slit the ballistic counterpart of the slope relation s = A x slope^2 has A = 14.7 z50^0.30 s^0.12 (29 to 77) against the continuum 13.9. Fits that include channel narrowing over all cycles give higher values still (hydraulic 7.6e-3 and 8.5e-3 for the two full profiles).
- **The measured profiles do not look like an ideal ballistic slit.** With the same two parameters the continuum front shape fits both full profiles better (mean-square residual lower by factors 3.9 and 2.3; seven of eight Zenodo scans): an ideal ballistic slit predicts a slow tail ahead of the front that the data lack. The ballistic values above are therefore what an ideal slit would imply, not measurements, and the real cavities transport less ballistically than an ideal slit, or the kinetics are not a single Langmuir step.
- **The real pillar layout does not explain it.** A Monte Carlo of the real cavity geometry tests the geometric explanation (`lib/pillarmc`, exact plates and cylinders; it reproduces Machball on the ideal slit within 2.4 % in front position and 2 % in slope). With the standard PillarHall layout (4 um pillars at 49 um) and 90 um between diffuse side walls, the exposure that puts the front 215 heights deep rises by 3 % over the ideal slit (3.26 against 3.17 Pa s; the hydraulic model needs 5.64) and the coverage 60 heights ahead of the front falls from 0.089 to 0.071: the real layout transports like an ideal slit and keeps the ballistic tail. Fitted to the two profiles it gives s = 1.8e-2 and 1.2e-2 with residuals of 0.020 and 0.023, still worse than the continuum shape (0.012 and 0.017). Only a much denser array changes this: pillars at 10 um spacing need 5.6 Pa s, the hydraulic value, and lose the tail. So neither the pillars nor the width of the PillarHall-3 cavity explains why the measured fronts look continuum-like; what remains is the wall scattering law (roughness, non-cosine re-emission), kinetics beyond a single Langmuir step, or the measurement.
- **The corrected values do not cluster on the independent ones (a negative result, stated as such).** The optical (sum-frequency generation) value is 4 +/- 1e-3 and a reactor-scale fit gives 3.4e-3. At 300 C the hydraulic slope and single-exposure values agree with them, hydraulic fits with channel narrowing are about twice the optical value, and ideal-slit ballistic values are three to five times it; the 220 C value is five times below it (hydraulic) or within 30 % (ballistic). An LHAR-derived sticking coefficient is conditional on the slit transport model, and neither transport model is validated for the real cavities. Which value is right is not settled here.

Sources, per-curve provenance and reading errors: `data/lhar_profiles/PROVENANCE.md`. Every number: `CLAIMS.md`.
| | |
|---|---|

File: docs/blindtest/inputs.json (part 1 of 4)
{
 "description": "Blind-test inputs released by the custodian. Inputs only (protocol docs/blindtest/PROTOCOL.md): no slopes, front widths, profile points or shapes. Curves are sealed outside this repository.",
 "generated": "2026-11-26",
 "n_curves": 40,
 "sources": [
  {
   "source_no": 1,
   "source": "F. Gao, S. Arpiainen, R. L. Puurunen, J. Vac. Sci. Technol. A 33, 010601 (2015), doi:10.1116/1.4903941",
   "predictor_prior_knowledge": "predictor has read that the 200 nm gap \"got almost fully closed\" and the film is about 100 nm after 2000 cycles",
   "measured_profile_figures": [
    "Fig. 5(a) Al2O3 300 C, 500 nm gap (NOT digitised here: already used)",
    "Fig. 5(b) TiO2 110 C, gaps 200/500/1000 nm (digitised, 3 curves)"
   ]
  },
  {
   "source_no": 2,
   "source": "K. Arts, V. Vandalon, R. L. Puurunen, M. Utriainen, F. Gao, W. M. M. Kessels, H. C. M. Knoops, J. Vac. Sci. Technol. A 37, 030908 (2019), doi:10.1116/1.5093620",
   "predictor_prior_knowledge": "predictor knows the doses in mTorr s and that the paper says narrowing is negligible, and has digitised Fig. 2",
   "measured_profile_figures": [
    "Fig. 2 (NOT used here: already used)",
    "Fig. 3(a) H2O-limited Al2O3 at set temperatures 150, 275, 400 C (digitised, 3 curves)"
   ]
  },
  {
   "source_no": 3,
   "source": "C. Gonsalves, J. A. Velasco, A. Othman, V. Miikkulainen, R. L. Puurunen, \"Enhancing Conformality in Atomic Layer Deposition through Low Growth Per Cycle\", arXiv:2609.12460v1 (11 Sep 2026), doi:10.48550/arXiv.2609.12460",
   "predictor_prior_knowledge": "predictor has seen two tabulated PD50/H values (288 and 454 at 200 C) and filled fractions about 0.11 and 0.05",
   "measured_profile_figures": [
    "Fig. 2(d),(e),(f): as-measured SEM-EDS Zn line scans at 150, 175, 200 C, with and without methanol inhibitor; each scan covers both mirrored channels (digitised, 12 half-profiles)",
    "Fig. S10 (Type-I normalised profiles) and Tables S11, S13, S14 are in the ESI, which is not part of the arXiv PDF: not digitised"
   ],
   "tabulated_conditions_table1": {
    "150C": {
     "chamber_pressure_Pa": 92,
     "ellipsometry_thickness_nm": {
      "DEZ_H2O": 29.7,
      "MeOH_DEZ_H2O": 12.9
     },
     "GPC_nm_per_cycle": {
      "DEZ_H2O": 0.165,
      "MeOH_DEZ_H2O": 0.072
     },
     "XRR_density_g_cm3": {
      "DEZ_H2O": 5.3,
      "MeOH_DEZ_H2O": 5.3
     },
     "PD50_x_over_H_authors_mean_of_six_scans": {
      "DEZ_H2O": "297 +/- 4",
      "MeOH_DEZ_H2O": "430 +/- 3"
     },
     "q0_zone_IIb_per_nm2": {
      "DEZ_H2O": 6.6,
      "MeOH_DEZ_H2O": 3.3
     },
     "Kn_authors": 36.0
    },
    "175C": {
     "chamber_pressure_Pa": 90,
     "ellipsometry_thickness_nm": {
      "DEZ_H2O": 28.4,
      "MeOH_DEZ_H2O": 12.4
     },
     "GPC_nm_per_cycle": {
      "DEZ_H2O": 0.158,
      "MeOH_DEZ_H2O": 0.069
     },
     "XRR_density_g_cm3": {
      "DEZ_H2O": 5.2,
      "MeOH_DEZ_H2O": 5.3
     },
     "PD50_x_over_H_authors_mean_of_six_scans": {
      "DEZ_H2O": "298 +/- 2",
      "MeOH_DEZ_H2O": "428 +/- 2"
     },
     "q0_zone_IIb_per_nm2": {
      "DEZ_H2O": 6.2,
      "MeOH_DEZ_H2O": 3.3
     },
     "Kn_authors": 36.4
    },
    "200C": {
     "chamber_pressure_Pa": 86,
     "ellipsometry_thickness_nm": {
      "DEZ_H2O": 25.4,
      "MeOH_DEZ_H2O": 12.0
     },
     "GPC_nm_per_cycle": {
      "DEZ_H2O": 0.141,
      "MeOH_DEZ_H2O": 0.067
     },
     "XRR_density_g_cm3": {
      "DEZ_H2O": 5.0,
      "MeOH_DEZ_H2O": 5.4
     },
     "PD50_x_over_H_authors_mean_of_six_scans": {
      "DEZ_H2O": "288 +/- 1",
      "MeOH_DEZ_H2O": "454 +/- 5"
     },
     "q0_zone_IIb_per_nm2": {
      "DEZ_H2O": 5.5,
      "MeOH_DEZ_H2O": 3.1
     },
     "Kn_authors": 37.2
    }
   }
  },
  {
   "source_no": 4,
   "source": "J. Dendooven, D. Deduytsche, J. Musschoot, R. L. Vanmeirhaeghe, C. Detavernier, J. Electrochem. Soc. 156, P63 (2009), doi:10.1149/1.3072694",
   "predictor_prior_knowledge": "predictor knows the stated conditions and that the authors used s = 0.1",
   "measured_profile_figures": [
    "Fig. 5: relative thickness vs depth, AR 33, 50, 100 (digitised, 3 curves); all other profile figures in the paper (Figs. 3, 6) are simulations"
   ]
  },
  {
   "source_no": 4,
   "source": "J. Dendooven, D. Deduytsche, J. Musschoot, R. L. Vanmeirhaeghe, C. Detavernier, J. Electrochem. Soc. 157, G111 (2010), doi:10.1149/1.3301664",
   "predictor_prior_knowledge": "predictor knows the stated conditions and that the authors used s = 0.1",
   "measured_profile_figures": [
    "Fig. 2(a) thermal TMA/H2O, AR ~22 and ~50 (digitised, 2 curves)",
    "Fig. 2(b), 3, 4(b), 5, 6(a), 9(a), 10: plasma-enhanced ALD profiles (Al2O3, AlN), outside the request, not digitised"
   ]
  },
  {
   "source_no": 5,
   "source": "E. Haimi, A. Philip, J. A. Velasco, F. Gao, M. Karppinen, R. L. Puurunen, J. Vac. Sci. Technol. A 44, 022410 (2026), doi:10.1116/6.0004982 (accepted manuscript)",
   "predictor_prior_knowledge": "predictor has read the text and one sample's depth and fitted c; predictor has read this paper's text",
   "measured_profile_figures": [
    "Fig. 3: Zn, O, Si X-ray line intensity profiles, sample B (200 C) (listed, not digitised: same scan as Fig. 5 before conversion to thickness)",
    "Fig. 5: thickness profiles, samples A (125 C), B (200 C), C (250 C), 125 cycles (digitised, 3 curves)",
    "Fig. 6: thickness profiles, samples D and E (125 C, 56 cycles, DEZ pulse 1 s and 0.5 s) (digitised, 2 curves)",
    "Fig. 8(a),(b): samples A and B again, overlaid with simulations (listed, not digitised: duplicates of Fig. 5)",
    "Figs. 2 and 7: Zn X-ray maps of samples B and C (not line profiles)"
   ]
  },
  {
   "source_no": 6,
   "source": "M. Rose, J. W. Bartha, Appl. Surf. Sci. 255, 6620 (2009), doi:10.1016/j.apsusc.2009.02.055",
   "predictor_prior_knowledge": "predictor has summaries of the text only",
   "measured_profile_figures": [
    "Fig. 3: TiO2 (TDMAT/O3, 180 C) wall thickness vs depth in a cylindrical hole, 4 TEM points (digitised, 1 curve)",
    "Fig. 2: SEM/TEM micrographs (no profile)"
   ]
  },
  {
   "source_no": 6,
   "source": "M. Rose, J. W. Bartha, I. Endler, Appl. Surf. Sci. 256, 3778 (2010), doi:10.1016/j.apsusc.2010.01.025",
   "predictor_prior_knowledge": "predictor has summaries of the text only",
   "measured_profile_figures": [
    "Fig. 1(a),(b),(c): HfO2 (TEMAHf/O3) at 180, 230, 270 C, 4 TEM points each (digitised, 3 curves)",
    "Fig. 3: TiO2 (Cp*Ti(OMe)3/O3) at 270 C, 4 TEM points (digitised, 1 curve)"
   ]
  },
  {
   "source_no": 7,
   "source": "J. W. Elam, D. Routkevitch, P. P. Mardilovich, S. M. George, Chem. Mater. 15, 3507 (2003), doi:10.1021/cm0303080",
   "predictor_prior_knowledge": "predictor has summaries of the text only",
   "measured_profile_figures": [
    "Fig. 5(a): relative ZnO coverage (EPMA line scans) vs distance, d = 65 nm, exposure times 1, 3, 10, 30 s, 64 cycles (digitised, 4 curves)",
    "Fig. 6(a): relative ZnO coverage vs distance, pore diameters 19, 46, 65 nm with 19, 45, 64 cycles, 5 s exposures (digitised, 3 curves)",
    "Al2O3: no measured thickness-vs-depth profile (Fig. 3 is SEM images at top/middle/bottom only); Fig. 7 is a Zn EPMA map for the L/d ~5000 membrane; Figs. 9-11 are simulations",
    "Fig. 8: FTIR hydroxyl loss vs exposure time (not a depth profile)"
   ]
  }
 ],
 "curves": [
  {
   "id": "gao2015_fig5b_TiO2_110C_gap200nm",
   "source": "F. Gao, S. Arpiainen, R. L. Puurunen, J. Vac. Sci. Technol. A 33, 010601 (2015), doi:10.1116/1.4903941",
   "figure_label": "Fig. 5(b)",
   "material": "TiO2",
   "precursors": "TiCl4 / H2O",
   "limiting_reactant": "not stated",
   "temperature_C": 110,
   "reactor": "Picosun R-150",
   "pressure_Pa": {
    "value": [
     100,
     200
    ],
    "note": "\"typical pressure range in the reactor was 1-2 mbar\" (Sec. II, p. 010601-2)"
   },
   "carrier_gas": {
    "value": "N2",
    "note": "Sec. II, p. 010601-2"
   },
   "gap_nm": {
    "nominal": 200,
    "measured": null,
    "note": "gap set by thermal-oxide thickness (Sec. II); no measured value given"
   },
   "channel_length_um": {
    "value": null,
    "note": "not stated for Fig. 5(b); chip offers cavity lengths 20-5000 um (abstract, Fig. 1)"
   },
   "cycles": 2000,
   "plateau_thickness_nm": {
    "value": 95.7,
    "error": 1.8,
    "definition": "custodian reading: mean of the reflectometer scan points at 0-4 um from the cavity opening",
    "paper_target_nm": 100
   },
   "growth_per_cycle_nm": {
    "value": null,
    "note": "not stated; target 100 nm in 2000 cycles (Fig. 5 caption)"
   },
   "pulse_purge_s": {
    "value": "0.1 TiCl4 / 4 purge / 0.1 H2O / 4 purge",
    "note": "\"typical pulsing sequence\" (Sec. II); not stated specifically for this run"
   },
   "measurement": {
    "method": "small-spot reflectometer (FilmTek 2000M) line scan on the cavity floor after membrane removal",
    "spot_um": 5,
    "scan_step_um": 2.0,
    "note": "spot about 5 x 5 um2 (Sec. II, p. 010601-3); scan step read from the figure"
   },
   "x50_um": {
    "value": 17.8,
    "error": 1.0,
    "definition": "depth where thickness = 0.5 x plateau_thickness_nm, linear interpolation between scan points; x axis of the figure is aspect ratio, converted with the nominal gap"
   },
   "digitisation_error": {
    "x_um": 0.02,
    "y_fraction_of_plateau": 0.002,
    "method": "vector marker centres from the PDF"
   },
   "series": {
    "name": "gao2015_fig5b_gap_series",
    "members": [
     "gao2015_fig5b_TiO2_110C_gap200nm",
     "gao2015_fig5b_TiO2_110C_gap500nm",
     "gao2015_fig5b_TiO2_110C_gap1000nm"
    ],
    "varied": "gap height (200, 500, 1000 nm) at fixed TiO2 process"
   },
   "same_run": {
    "value": "not stated",
    "note": "Sec. III.B (p. 010601-4) describes the three gap heights for one TiO2 process at 110 C but does not say whether the chips were coated in one run"
   },
   "predictor_prior_knowledge": "predictor has read that the 200 nm gap \"got almost fully closed\" and the film is about 100 nm after 2000 cycles",
   "notes": "Thickness scale is the reflectometer thickness in nm as plotted. Scan points plotted at exactly zero (no reflectometer reading) were ignored when locating x50."
  },
  {
   "id": "gao2015_fig5b_TiO2_110C_gap500nm",
   "source": "F. Gao, S. Arpiainen, R. L. Puurunen, J. Vac. Sci. Technol. A 33, 010601 (2015), doi:10.1116/1.4903941",
   "figure_label": "Fig. 5(b)",
   "material": "TiO2",
   "precursors": "TiCl4 / H2O",
   "limiting_reactant": "not stated",
   "temperature_C": 110,
   "reactor": "Picosun R-150",
   "pressure_Pa": {
    "value": [
     100,
     200
    ],
    "note": "\"typical pressure range in the reactor was 1-2 mbar\" (Sec. II, p. 010601-2)"
   },
   "carrier_gas": {
    "value": "N2",
    "note": "Sec. II, p. 010601-2"
   },
   "gap_nm": {
    "nominal": 500,
    "measured": null,
    "note": "gap set by thermal-oxide thickness (Sec. II); no measured value given"
   },
   "channel_length_um": {
    "value": null,
    "note": "not stated for Fig. 5(b); chip offers cavity lengths 20-5000 um (abstract, Fig. 1)"
   },
   "cycles": 2000,
   "plateau_thickness_nm": {
    "value": 102.2,
    "error": 1.0,
    "definition": "custodian reading: mean of the reflectometer scan points at 0-4 um from the cavity opening",
    "paper_target_nm": 100
   },
   "growth_per_cycle_nm": {
    "value": null,
    "note": "not stated; target 100 nm in 2000 cycles (Fig. 5 caption)"
   },
   "pulse_purge_s": {
    "value": "0.1 TiCl4 / 4 purge / 0.1 H2O / 4 purge",
    "note": "\"typical pulsing sequence\" (Sec. II); not stated specifically for this run"
   },
   "measurement": {
    "method": "small-spot reflectometer (FilmTek 2000M) line scan on the cavity floor after membrane removal",
    "spot_um": 5,
    "scan_step_um": 2.0,
    "note": "spot about 5 x 5 um2 (Sec. II, p. 010601-3); scan step read from the figure"
   },
   "x50_um": {
    "value": 70.4,
    "error": 1.0,
    "definition": "depth where thickness = 0.5 x plateau_thickness_nm, linear interpolation between scan points; x axis of the figure is aspect ratio, converted with the nominal gap"
   },
   "digitisation_error": {
    "x_um": 0.05,
    "y_fraction_of_plateau": 0.002,
    "method": "vector marker centres from the PDF"
   },
   "series": {
    "name": "gao2015_fig5b_gap_series",
    "members": [
     "gao2015_fig5b_TiO2_110C_gap200nm",
     "gao2015_fig5b_TiO2_110C_gap500nm",
     "gao2015_fig5b_TiO2_110C_gap1000nm"
    ],
    "varied": "gap height (200, 500, 1000 nm) at fixed TiO2 process"
   },
   "same_run": {
    "value": "not stated",
    "note": "Sec. III.B (p. 010601-4) describes the three gap heights for one TiO2 process at 110 C but does not say whether the chips were coated in one run"
   },
   "predictor_prior_knowledge": "predictor has read that the 200 nm gap \"got almost fully closed\" and the film is about 100 nm after 2000 cycles",
   "notes": "Thickness scale is the reflectometer thickness in nm as plotted. Scan points plotted at exactly zero (no reflectometer reading) were ignored when locating x50."
  },
  {
   "id": "gao2015_fig5b_TiO2_110C_gap1000nm",
   "source": "F. Gao, S. Arpiainen, R. L. Puurunen, J. Vac. Sci. Technol. A 33, 010601 (2015), doi:10.1116/1.4903941",
   "figure_label": "Fig. 5(b)",
   "material": "TiO2",
   "precursors": "TiCl4 / H2O",
   "limiting_reactant": "not stated",
   "temperature_C": 110,
   "reactor": "Picosun R-150",
   "pressure_Pa": {
    "value": [
     100,
     200
    ],
    "note": "\"typical pressure range in the reactor was 1-2 mbar\" (Sec. II, p. 010601-2)"
   },
   "carrier_gas": {
    "value": "N2",
    "note": "Sec. II, p. 010601-2"
   },
   "gap_nm": {
    "nominal": 1000,
    "measured": null,
    "note": "gap set by thermal-oxide thickness (Sec. II); no measured value given"
   },
   "channel_length_um": {
    "value": null,
    "note": "not stated for Fig. 5(b); chip offers cavity lengths 20-5000 um (abstract, Fig. 1)"
   },
   "cycles": 2000,
   "plateau_thickness_nm": {
    "value": 97.7,
    "error": 1.0,
    "definition": "custodian reading: mean of the reflectometer scan points at 0-4 um from the cavity opening",
    "paper_target_nm": 100
   },
   "growth_per_cycle_nm": {
    "value": null,
    "note": "not stated; target 100 nm in 2000 cycles (Fig. 5 caption)"
   },
   "pulse_purge_s": {
    "value": "0.1 TiCl4 / 4 purge / 0.1 H2O / 4 purge",
    "note": "\"typical pulsing sequence\" (Sec. II); not stated specifically for this run"
   },
   "measurement": {
    "method": "small-spot reflectometer (FilmTek 2000M) line scan on the cavity floor after membrane removal",
    "spot_um": 5,
    "scan_step_um": 2.0,
    "note": "spot about 5 x 5 um2 (Sec. II, p. 010601-3); scan step read from the figure"
   },
   "x50_um": {
    "value": 118.1,
    "error": 2.0,
    "definition": "depth where thickness = 0.5 x plateau_thickness_nm, linear interpolation between scan points; x axis of the figure is aspect ratio, converted with the nominal gap"
   },
   "digitisation_error": {
    "x_um": 0.1,
    "y_fraction_of_plateau": 0.002,
    "method": "vector marker centres from the PDF"
   },
   "series": {
    "name": "gao2015_fig5b_gap_series",
    "members": [
     "gao2015_fig5b_TiO2_110C_gap200nm",
     "gao2015_fig5b_TiO2_110C_gap500nm",
     "gao2015_fig5b_TiO2_110C_gap1000nm"
    ],
    "varied": "gap height (200, 500, 1000 nm) at fixed TiO2 process"
   },
   "same_run": {
    "value": "not stated",
    "note": "Sec. III.B (p. 010601-4) describes the three gap heights for one TiO2 process at 110 C but does not say whether the chips were coated in one run"
   },
   "predictor_prior_knowledge": "predictor has read that the 200 nm gap \"got almost fully closed\" and the film is about 100 nm after 2000 cycles",
   "notes": "Thickness scale is the reflectometer thickness in nm as plotted. Scan points plotted at exactly zero (no reflectometer reading) were ignored when locating x50."
  },
  {
   "id": "arts2019_fig3a_Al2O3_H2Olim_Tset150C",
   "source": "K. Arts, V. Vandalon, R. L. Puurunen, M. Utriainen, F. Gao, W. M. M. Kessels, H. C. M. Knoops, J. Vac. Sci. Technol. A 37, 030908 (2019), doi:10.1116/1.5093620",
   "figure_label": "Fig. 3(a)",
   "material": "Al2O3",
   "precursors": "Al(CH3)3 (TMA) / H2O",
   "limiting_reactant": {
    "value": "H2O",
    "note": "stated: Fig. 3 caption and Sec. III, p. 030908-3/4"
   },
   "temperature_C": {
    "set": 150,
    "estimated_substrate": 150,
    "note": "Fig. 3 caption: substrate temperatures ~150, ~220, ~310 C for set 150, 275, 400 C"
   },
   "reactor": "Oxford Instruments OpAL",
   "pressure_Pa": {
    "value": null,
    "note": "reactor pressure not stated; Sec. II.B only gives 100 mTorr as an example of a typical process pressure; doses given for Fig. 2 only (Sec. III, p. 030908-3)"
   },
   "carrier_gas": {
    "value": null,
    "note": "not stated (Sec. II/III)"
   },
   "gap_nm": {
    "nominal": 500,
    "measured": null,
    "note": "LHAR3 nominal 500 nm (Sec. II.A); authors assume ~10 nm uncertainty in cavity height (Sec. III)"
   },
   "channel_length_um": 5000,
   "cycles": {
    "value": 400,
    "note": "\"400 cycles, ~46 nm Al2O3\" is stated for the profiles reported in the work (Sec. III, p. 030908-3); not repeated per temperature"
   },
   "plateau_thickness_nm": {
    "value": 46,
    "error": null,
    "note": "paper value (~46 nm, see cycles); the figure is plotted as normalised thickness",
    "normalised_plateau": 1.0,
    "definition": "authors' normalisation (=1.0); custodian reading of the plotted curve over 0-10 um from the entrance: 0.990"
   },
   "growth_per_cycle_nm": {
    "value": null,
    "note": "not stated; ~46 nm / 400 cycles implies ~0.115 nm"
   },
   "pulse_purge_s": {
    "value": null,
    "note": "not stated"
   },
   "measurement": {
    "method": "reflectometry line scan after membrane removal (Filmetrics F40 with XY10 stage)",
    "spot_um": 10,
    "note": "Sec. III, p. 030908-3"
   },
   "x50_um": {
    "value": 533.8,
    "error": 2.0,
    "definition": "depth where plotted normalised thickness = 0.5 (plateau = 1.0); bottom axis is distance/cavity height, converted with H = 500 nm"
   },
   "digitisation_error": {
    "x_um": 1.5,
    "y_fraction_of_plateau": 0.01,
    "y_fraction_where_curves_overlap": 0.02,
    "method": "raster colour selection on the embedded image (1000 px wide), column medians"
   },
   "series": {
    "name": "arts2019_fig3a_temperature_series",
    "members": [
     "arts2019_fig3a_Al2O3_H2Olim_Tset150C",
     "arts2019_fig3a_Al2O3_H2Olim_Tset275C",
     "arts2019_fig3a_Al2O3_H2Olim_Tset400C"
    ],
    "varied": "set temperature (150, 275, 400 C); H2O-limited conditions"
   },
   "same_run": {
    "value": false,
    "note": "different set temperatures, hence separate depositions (Fig. 3 caption); not stated in words"
   },
   "predictor_prior_knowledge": "predictor knows the doses in mTorr s and that the paper says narrowing is negligible, and has digitised Fig. 2",
   "notes": "Doses for the Fig. 3 runs are not given; the text states only that TMA penetrates deeper than H2O in these runs. Negative-x points (open area outside the cavity) are in the sealed curve."
  },
  {
   "id": "arts2019_fig3a_Al2O3_H2Olim_Tset275C",
   "source": "K. Arts, V. Vandalon, R. L. Puurunen, M. Utriainen, F. Gao, W. M. M. Kessels, H. C. M. Knoops, J. Vac. Sci. Technol. A 37, 030908 (2019), doi:10.1116/1.5093620",
   "figure_label": "Fig. 3(a)",
   "material": "Al2O3",
   "precursors": "Al(CH3)3 (TMA) / H2O",
   "limiting_reactant": {
    "value": "H2O",
    "note": "stated: Fig. 3 caption and Sec. III, p. 030908-3/4"
   },
   "temperature_C": {
    "set": 275,
    "estimated_substrate": 220,
    "note": "Fig. 3 caption: substrate temperatures ~150, ~220, ~310 C for set 150, 275, 400 C"
   },
   "reactor": "Oxford Instruments OpAL",
   "pressure_Pa": {
    "value": null,
    "note": "reactor pressure not stated; Sec. II.B only gives 100 mTorr as an example of a typical process pressure; doses given for Fig. 2 only (Sec. III, p. 030908-3)"
   },
   "carrier_gas": {
    "value": null,
    "note": "not stated (Sec. II/III)"
   },
   "gap_nm": {
    "nominal": 500,
    "measured": null,
    "note": "LHAR3 nominal 500 nm (Sec. II.A); authors assume ~10 nm uncertainty in cavity height (Sec. III)"
   },
   "channel_length_um": 5000,
   "cycles": {
    "value": 400,
    "note": "\"400 cycles, ~46 nm Al2O3\" is stated for the profiles reported in the work (Sec. III, p. 030908-3); not repeated per temperature"
   },
   "plateau_thickness_nm": {
    "value": 46,
    "error": null,
    "note": "paper value (~46 nm, see cycles); the figure is plotted as normalised thickness",
    "normalised_plateau": 1.0,
    "definition": "authors' normalisation (=1.0); custodian reading of the plotted curve over 0-10 um from the entrance: 0.968"
   },
   "growth_per_cycle_nm": {
    "value": null,
    "note": "not stated; ~46 nm / 400 cycles implies ~0.115 nm"
   },
   "pulse_purge_s": {
    "value": null,
    "note": "not stated"
   },
   "measurement": {
    "method": "reflectometry line scan after membrane removal (Filmetrics F40 with XY10 stage)",
    "spot_um": 10,
    "note": "Sec. III, p. 030908-3"
   },
   "x50_um": {
    "value": 546.1,
    "error": 2.0,
    "definition": "depth where plotted normalised thickness = 0.5 (plateau = 1.0); bottom axis is distance/cavity height, converted with H = 500 nm"
   },
   "digitisation_error": {
    "x_um": 1.5,
    "y_fraction_of_plateau": 0.01,
    "y_fraction_where_curves_overlap": 0.02,
    "method": "raster colour selection on the embedded image (1000 px wide), column medians"
   },
   "series": {
    "name": "arts2019_fig3a_temperature_series",
    "members": [
     "arts2019_fig3a_Al2O3_H2Olim_Tset150C",
     "arts2019_fig3a_Al2O3_H2Olim_Tset275C",
     "arts2019_fig3a_Al2O3_H2Olim_Tset400C"
    ],
    "varied": "set temperature (150, 275, 400 C); H2O-limited conditions"
   },
   "same_run": {
    "value": false,
    "note": "different set temperatures, hence separate depositions (Fig. 3 caption); not stated in words"
   },
   "predictor_prior_knowledge": "predictor knows the doses in mTorr s and that the paper says narrowing is negligible, and has digitised Fig. 2",
   "notes": "Doses for the Fig. 3 runs are not given; the text states only that TMA penetrates deeper than H2O in these runs. Negative-x points (open area outside the cavity) are in the sealed curve."
  },
  {
   "id": "arts2019_fig3a_Al2O3_H2Olim_Tset400C",
   "source": "K. Arts, V. Vandalon, R. L. Puurunen, M. Utriainen, F. Gao, W. M. M. Kessels, H. C. M. Knoops, J. Vac. Sci. Technol. A 37, 030908 (2019), doi:10.1116/1.5093620",
   "figure_label": "Fig. 3(a)",
   "material": "Al2O3",
   "precursors": "Al(CH3)3 (TMA) / H2O",
   "limiting_reactant": {
    "value": "H2O",
    "note": "stated: Fig. 3 caption and Sec. III, p. 030908-3/4"
   },
   "temperature_C": {
    "set": 400,
    "estimated_substrate": 310,
    "note": "Fig. 3 caption: substrate temperatures ~150, ~220, ~310 C for set 150, 275, 400 C"
   },
   "reactor": "Oxford Instruments OpAL",
   "pressure_Pa": {
    "value": null,
    "note": "reactor pressure not stated; Sec. II.B only gives 100 mTorr as an example of a typical process pressure; doses given for Fig. 2 only (Sec. III, p. 030908-3)"
   },
   "carrier_gas": {
    "value": null,
    "note": "not stated (Sec. II/III)"
   },
   "gap_nm": {
    "nominal": 500,
    "measured": null,
    "note": "LHAR3 nominal 500 nm (Sec. II.A); authors assume ~10 nm uncertainty in cavity height (Sec. III)"
   },
   "channel_length_um": 5000,
   "cycles": {
    "value": 400,
    "note": "\"400 cycles, ~46 nm Al2O3\" is stated for the profiles reported in the work (Sec. III, p. 030908-3); not repeated per temperature"
   },
   "plateau_thickness_nm": {
    "value": 46,
    "error": null,
    "note": "paper value (~46 nm, see cycles); the figure is plotted as normalised thickness",
    "normalised_plateau": 1.0,
    "definition": "authors' normalisation (=1.0); custodian reading of the plotted curve over 0-10 um from the entrance: 0.996"
   },
   "growth_per_cycle_nm": {
    "value": null,
    "note": "not stated; ~46 nm / 400 cycles implies ~0.115 nm"
   },
   "pulse_purge_s": {
    "value": null,
    "note": "not stated"
   },
   "measurement": {
    "method": "reflectometry line scan after membrane removal (Filmetrics F40 with XY10 stage)",
    "spot_um": 10,
    "note": "Sec. III, p. 030908-3"
   },
   "x50_um": {
    "value": 599.3,
    "error": 2.0,
    "definition": "depth where plotted normalised thickness = 0.5 (plateau = 1.0); bottom axis is distance/cavity height, converted with H = 500 nm"
   },
   "digitisation_error": {
    "x_um": 1.5,
    "y_fraction_of_plateau": 0.01,
    "y_fraction_where_curves_overlap": 0.02,
    "method": "raster colour selection on the embedded image (1000 px wide), column medians"
   },
   "series": {
    "name": "arts2019_fig3a_temperature_series",
    "members": [
     "arts2019_fig3a_Al2O3_H2Olim_Tset150C",
     "arts2019_fig3a_Al2O3_H2Olim_Tset275C",
     "arts2019_fig3a_Al2O3_H2Olim_Tset400C"
    ],
    "varied": "set temperature (150, 275, 400 C); H2O-limited conditions"
   },
   "same_run": {
    "value": false,
    "note": "different set temperatures, hence separate depositions (Fig. 3 caption); not stated in words"
   },
   "predictor_prior_knowledge": "predictor knows the doses in mTorr s and that the paper says narrowing is negligible, and has digitised Fig. 2",
   "notes": "Doses for the Fig. 3 runs are not given; the text states only that TMA penetrates deeper than H2O in these runs. Negative-x points (open area outside the cavity) are in the sealed curve."
  },
  {
   "id": "gonsalves2026_fig2_ZnO_DEZ_H2O_150C_left",
   "source": "C. Gonsalves, J. A. Velasco, A. Othman, V. Miikkulainen, R. L. Puurunen, \"Enhancing Conformality in Atomic Layer Deposition through Low Growth Per Cycle\", arXiv:2609.12460v1 (11 Sep 2026), doi:10.48550/arXiv.2609.12460",
   "figure_label": "Fig. 2(d), left channel of the mirrored structure",
   "material": "ZnO",
   "precursors": "Zn(C2H5)2 (DEZ) / H2O",
   "limiting_reactant": {
    "value": "DEZ (assumed)",
    "note": "not stated for the experiments; simulations assume one limiting reactant pulse (Sec. 9.2) and Kn is computed for DEZ (Sec. 9.4)"
   },
   "temperature_C": 150,
   "reactor": "Picosun R-200",
   "pressure_Pa": {
    "value": 92,
    "note": "reaction-chamber pressure 0.92/0.90/0.86 hPa at 150/175/200 C; intermediate space 14 hPa (Sec. 9.3). For Kn the authors set pA0 equal to the chamber pressure and assumed inert pressure 1 hPa (Sec. 9.4)"
   },
   "carrier_gas": {
    "value": "N2",
    "note": "Sec. 9.3; precursors delivered at 22 C; methanol cylinder at about -20 C"
   },
   "gap_nm": {
    "nominal": 500,
    "measured": null,
    "note": "PillarHall LHAR5b, channel height 500 nm (Sec. 9.4)"
   },
   "channel_length_um": 1000,
   "cycles": 180,
   "plateau_thickness_nm": {
    "value": 29.7,
    "error": null,
    "note": "planar-wafer ellipsometry thickness from the same run (Table 1); the figure is plotted in X-ray counts",
    "plateau_counts": 1482,
    "plateau_counts_sem": 11.4,
    "background_counts": 91,
    "open_area_zone_I_counts": 1465,
    "definition": "custodian reading: mean counts over the authors' normalisation window inside the channel (Sec. 9.5.3); background = mean counts over 350-450 um"
   },
   "growth_per_cycle_nm": {
    "value": 0.165,
    "note": "ellipsometry, planar wafer (Table 1)"
   },
   "pulse_purge_s": {
    "value": "DEZ 0.2 / purge 26 / H2O 0.2 / purge 15",
    "note": "Sec. 9.3"
   },
   "measurement": {
    "method": "SEM-EDS Zn X-ray line scan (Jeol JSM-IT800HL, Oxford EDS) at 5 keV after membrane removal",
    "spot_um": null,
    "point_spacing_um": 1,
    "note": "spot/interaction size not stated; point spacing ~1 um, scans repeated three times (Sec. 9.5.3)",
    "point_scatter_fraction_of_plateau": 0.026
   },
   "x50_um": {
    "value": 168.9,
    "error": 1.5,
    "definition": "depth where background-subtracted counts = 0.5 x (plateau - background), on a 9-point running mean",
    "authors_PD50_x_over_H_table1": "297 +/- 4"
   },
   "digitisation_error": {
    "x_um": 0.5,
    "y_fraction_of_plateau": 0.003,
    "method": "vector marker rectangles from the PDF (coordinates quantised to 0.11 pt = 0.9 um, 3.3 counts)"
   },
   "series": {
    "name": "gonsalves2026_fig2_150C",
    "members": [
     "gonsalves2026_fig2_ZnO_DEZ_H2O_150C_left",
     "gonsalves2026_fig2_ZnO_DEZ_H2O_150C_right",
     "gonsalves2026_fig2_ZnO_MeOH_DEZ_H2O_150C_left",
     "gonsalves2026_fig2_ZnO_MeOH_DEZ_H2O_150C_right"
    ],
    "varied": "with / without methanol inhibitor at fixed temperature; left and right are the two mirrored channels of one line scan. Across panels: temperature (150, 175, 200 C)"
   },
   "same_run": {
    "value": "left/right channels of one process and temperature: true; inhibited vs uninhibited and different temperatures: false",
    "note": "mirrored structure on one chip (Sec. 9.4); \"both the ALD runs, with and without the inhibitor\" (Sec. 9.3); LHAR chip and reference wafer in the same run (Sec. 9.4)"
   },
   "predictor_prior_knowledge": "predictor has seen two tabulated PD50/H values (288 and 454 at 200 C) and filled fractions about 0.11 and 0.05",
   "notes": "Y axis is raw X-ray counts with a non-zero background, so thickness_over_plateau in the sealed curve is background-subtracted. Table 1 values are reproduced in sources[].tabulated_conditions_table1. Film density from XRR: 5.3 g/cm3. Channel width 3300 um."
  },
  {
   "id": "gonsalves2026_fig2_ZnO_DEZ_H2O_150C_right",
   "source": "C. Gonsalves, J. A. Velasco, A. Othman, V. Miikkulainen, R. L. Puurunen, \"Enhancing Conformality in Atomic Layer Deposition through Low Growth Per Cycle\", arXiv:2609.12460v1 (11 Sep 2026), doi:10.48550/arXiv.2609.12460",
   "figure_label": "Fig. 2(d), right channel of the mirrored structure",
   "material": "ZnO",
   "precursors": "Zn(C2H5)2 (DEZ) / H2O",
   "limiting_reactant": {
    "value": "DEZ (assumed)",
    "note": "not stated for the experiments; simulations assume one limiting reactant pulse (Sec. 9.2) and Kn is computed for DEZ (Sec. 9.4)"
   },
   "temperature_C": 150,
   "reactor": "Picosun R-200",
   "pressure_Pa": {
    "value": 92,
    "note": "reaction-chamber pressure 0.92/0.90/0.86 hPa at 150/175/200 C; intermediate space 14 hPa (Sec. 9.3). For Kn the authors set pA0 equal to the chamber pressure and assumed inert pressure 1 hPa (Sec. 9.4)"
   },
   "carrier_gas": {
    "value": "N2",
    "note": "Sec. 9.3; precursors delivered at 22 C; methanol cylinder at about -20 C"
   },
   "gap_nm": {
    "nominal": 500,
    "measured": null,
    "note": "PillarHall LHAR5b, channel height 500 nm (Sec. 9.4)"
   },
   "channel_length_um": 1000,
   "cycles": 180,
   "plateau_thickness_nm": {
    "value": 29.7,
    "error": null,
    "note": "planar-wafer ellipsometry thickness from the same run (Table 1); the figure is plotted in X-ray counts",
    "plateau_counts": 1463,
    "plateau_counts_sem": 12.0,
    "background_counts": 93,
    "open_area_zone_I_counts": 1465,
    "definition": "custodian reading: mean counts over the authors' normalisation window inside the channel (Sec. 9.5.3); background = mean counts over 350-450 um"
   },
   "growth_per_cycle_nm": {
    "value": 0.165,
    "note": "ellipsometry, planar wafer (Table 1)"
   },
   "pulse_purge_s": {
    "value": "DEZ 0.2 / purge 26 / H2O 0.2 / purge 15",
    "note": "Sec. 9.3"
   },
   "measurement": {
    "method": "SEM-EDS Zn X-ray line scan (Jeol JSM-IT800HL, Oxford EDS) at 5 keV after membrane removal",
    "spot_um": null,
    "point_spacing_um": 1,
    "note": "spot/interaction size not stated; point spacing ~1 um, scans repeated three times (Sec. 9.5.3)",
    "point_scatter_fraction_of_plateau": 0.028
   },
   "x50_um": {
    "value": 129.1,
    "error": 1.5,
    "definition": "depth where background-subtracted counts = 0.5 x (plateau - background), on a 9-point running mean",
    "authors_PD50_x_over_H_table1": "297 +/- 4"
   },
   "digitisation_error": {
    "x_um": 0.5,
    "y_fraction_of_plateau": 0.003,
    "method": "vector marker rectangles from the PDF (coordinates quantised to 0.11 pt = 0.9 um, 3.3 counts)"
   },
   "series": {
    "name": "gonsalves2026_fig2_150C",
    "members": [
     "gonsalves2026_fig2_ZnO_DEZ_H2O_150C_left",
     "gonsalves2026_fig2_ZnO_DEZ_H2O_150C_right",
     "gonsalves2026_fig2_ZnO_MeOH_DEZ_H2O_150C_left",
     "gonsalves2026_fig2_ZnO_MeOH_DEZ_H2O_150C_right"
    ],
    "varied": "with / without methanol inhibitor at fixed temperature; left and right are the two mirrored channels of one line scan. Across panels: temperature (150, 175, 200 C)"
   },
   "same_run": {
    "value": "left/right channels of one process and temperature: true; inhibited vs uninhibited and different temperatures: false",
    "note": "mirrored structure on one chip (Sec. 9.4); \"both the ALD runs, with and without the inhibitor\" (Sec. 9.3); LHAR chip and reference wafer in the same run (Sec. 9.4)"
   },
   "predictor_prior_knowledge": "predictor has seen two tabulated PD50/H values (288 and 454 at 200 C) and filled fractions about 0.11 and 0.05",
   "notes": "Y axis is raw X-ray counts with a non-zero background, so thickness_over_plateau in the sealed curve is background-subtracted. Table 1 values are reproduced in sources[].tabulated_conditions_table1. Film density from XRR: 5.3 g/cm3. Channel width 3300 um."
  },
  {
   "id": "gonsalves2026_fig2_ZnO_MeOH_DEZ_H2O_150C_left",
   "source": "C. Gonsalves, J. A. Velasco, A. Othman, V. Miikkulainen, R. L. Puurunen, \"Enhancing Conformality in Atomic Layer Deposition through Low Growth Per Cycle\", arXiv:2609.12460v1 (11 Sep 2026), doi:10.48550/arXiv.2609.12460",
   "figure_label": "Fig. 2(d), left channel of the mirrored structure",
   "material": "ZnO",
   "precursors": "Zn(C2H5)2 (DEZ) / H2O; CH3OH inhibitor dosed before DEZ",
   "limiting_reactant": {
    "value": "DEZ (assumed)",
    "note": "not stated for the experiments; simulations assume one limiting reactant pulse (Sec. 9.2) and Kn is computed for DEZ (Sec. 9.4)"
   },
   "temperature_C": 150,
   "reactor": "Picosun R-200",
   "pressure_Pa": {
    "value": 92,
    "note": "reaction-chamber pressure 0.92/0.90/0.86 hPa at 150/175/200 C; intermediate space 14 hPa (Sec. 9.3). For Kn the authors set pA0 equal to the chamber pressure and assumed inert pressure 1 hPa (Sec. 9.4)"
   },
   "carrier_gas": {
    "value": "N2",
    "note": "Sec. 9.3; precursors delivered at 22 C; methanol cylinder at about -20 C"
   },
   "gap_nm": {
    "nominal": 500,
    "measured": null,
    "note": "PillarHall LHAR5b, channel height 500 nm (Sec. 9.4)"
   },
   "channel_length_um": 1000,
   "cycles": 180,
   "plateau_thickness_nm": {
    "value": 12.9,
    "error": null,
    "note": "planar-wafer ellipsometry thickness from the same run (Table 1); the figure is plotted in X-ray counts",
    "plateau_counts": 631,
    "plateau_counts_sem": 4.0,
    "background_counts": 96,
    "open_area_zone_I_counts": 535,
    "definition": "custodian reading: mean counts over the authors' normalisation window inside the channel (Sec. 9.5.3); background = mean counts over 350-450 um"
   },
   "growth_per_cycle_nm": {
    "value": 0.072,
    "note": "ellipsometry, planar wafer (Table 1)"
   },
   "pulse_purge_s": {
    "value": "MeOH 0.2 / purge 10.8 / DEZ 0.2 / purge 15 / H2O 0.2 / purge 15",
    "note": "Sec. 9.3"
   },
   "measurement": {
    "method": "SEM-EDS Zn X-ray line scan (Jeol JSM-IT800HL, Oxford EDS) at 5 keV after membrane removal",
    "spot_um": null,
    "point_spacing_um": 1,
    "note": "spot/interaction size not stated; point spacing ~1 um, scans repeated three times (Sec. 9.5.3)",
    "point_scatter_fraction_of_plateau": 0.046
   },
   "x50_um": {
    "value": 220.4,
    "error": 1.5,
    "definition": "depth where background-subtracted counts = 0.5 x (plateau - background), on a 9-point running mean",
    "authors_PD50_x_over_H_table1": "430 +/- 3"
   },
   "digitisation_error": {
    "x_um": 0.5,
    "y_fraction_of_plateau": 0.006,
    "method": "vector marker rectangles from the PDF (coordinates quantised to 0.11 pt = 0.9 um, 3.3 counts)"
   },
   "series": {
    "name": "gonsalves2026_fig2_150C",
    "members": [
     "gonsalves2026_fig2_ZnO_DEZ_H2O_150C_left",
     "gonsalves2026_fig2_ZnO_DEZ_H2O_150C_right",
     "gonsalves2026_fig2_ZnO_MeOH_DEZ_H2O_150C_left",
     "gonsalves2026_fig2_ZnO_MeOH_DEZ_H2O_150C_right"
    ],
    "varied": "with / without methanol inhibitor at fixed temperature; left and right are the two mirrored channels of one line scan. Across panels: temperature (150, 175, 200 C)"
   },
   "same_run": {
    "value": "left/right channels of one process and temperature: true; inhibited vs uninhibited and different temperatures: false",
    "note": "mirrored structure on one chip (Sec. 9.4); \"both the ALD runs, with and without the inhibitor\" (Sec. 9.3); LHAR chip and reference wafer in the same run (Sec. 9.4)"
   },
   "predictor_prior_knowledge": "predictor has seen two tabulated PD50/H values (288 and 454 at 200 C) and filled fractions about 0.11 and 0.05",
   "notes": "Y axis is raw X-ray counts with a non-zero background, so thickness_over_plateau in the sealed curve is background-subtracted. Table 1 values are reproduced in sources[].tabulated_conditions_table1. Film density from XRR: 5.3 g/cm3. Channel width 3300 um."
  },
  {
   "id": "gonsalves2026_fig2_ZnO_MeOH_DEZ_H2O_150C_right",
   "source": "C. Gonsalves, J. A. Velasco, A. Othman, V. Miikkulainen, R. L. Puurunen, \"Enhancing Conformality in Atomic Layer Deposition through Low Growth Per Cycle\", arXiv:2609.12460v1 (11 Sep 2026), doi:10.48550/arXiv.2609.12460",
   "figure_label": "Fig. 2(d), right channel of the mirrored structure",
   "material": "ZnO",
   "precursors": "Zn(C2H5)2 (DEZ) / H2O; CH3OH inhibitor dosed before DEZ",
   "limiting_reactant": {
    "value": "DEZ (assumed)",
    "note": "not stated for the experiments; simulations assume one limiting reactant pulse (Sec. 9.2) and Kn is computed for DEZ (Sec. 9.4)"
   },
   "temperature_C": 150,
   "reactor": "Picosun R-200",
   "pressure_Pa": {
    "value": 92,
    "note": "reaction-chamber pressure 0.92/0.90/0.86 hPa at 150/175/200 C; intermediate space 14 hPa (Sec. 9.3). For Kn the authors set pA0 equal to the chamber pressure and assumed inert pressure 1 hPa (Sec. 9.4)"
   },
   "carrier_gas": {
    "value": "N2",
    "note": "Sec. 9.3; precursors delivered at 22 C; methanol cylinder at about -20 C"
   },
   "gap_nm": {
    "nominal": 500,
    "measured": null,
    "note": "PillarHall LHAR5b, channel height 500 nm (Sec. 9.4)"
   },
   "channel_length_um": 1000,
   "cycles": 180,
   "plateau_thickness_nm": {
    "value": 12.9,
    "error": null,
    "note": "planar-wafer ellipsometry thickness from the same run (Table 1); the figure is plotted in X-ray counts",
    "plateau_counts": 644,
    "plateau_counts_sem": 3.8,
    "background_counts": 98,
    "open_area_zone_I_counts": 535,
    "definition": "custodian reading: mean counts over the authors' normalisation window inside the channel (Sec. 9.5.3); background = mean counts over 350-450 um"
   },
   "growth_per_cycle_nm": {
    "value": 0.072,
    "note": "ellipsometry, planar wafer (Table 1)"
   },
   "pulse_purge_s": {
    "value": "MeOH 0.2 / purge 10.8 / DEZ 0.2 / purge 15 / H2O 0.2 / purge 15",
    "note": "Sec. 9.3"
   },
   "measurement": {
    "method": "SEM-EDS Zn X-ray line scan (Jeol JSM-IT800HL, Oxford EDS) at 5 keV after membrane removal",
    "spot_um": null,
    "point_spacing_um": 1,
    "note": "spot/interaction size not stated; point spacing ~1 um, scans repeated three times (Sec. 9.5.3)",
