Repository: Soham-ChemE/ald-conformality

## Key results and where each one stands

- **The coupled chamber-to-feature prediction is not validated against a measurement.** The supply limit itself is a mass balance and coupled reactor-feature ALD models exist in the literature (Gobbert and Cale 1997 for CVD; Miyano et al. 2018; Yanguas-Gil et al. 2014, 2021; Christofides and co-workers; Chen et al. 2023; Lee et al. 2026). What this repository adds is an open, tested implementation for a 300 mm showerhead chamber and the computed prefactor (1.05 to 1.27, 1.03 to 1.96 over a 25-run design) with the list of what does not move it. No public dataset gives film thickness at depth together with pattern wall area, pulse and precursor delivery rate, so the prefactor is a model result. Miyano 2018 and Chen 2023 were read in full and lack the quantities a test needs.
- **A slit-transport correction.** One-dimensional slit models of lateral high-aspect-ratio (LHAR) test structures use the hydraulic-diameter Knudsen diffusivity, 2 H vbar/3, which is exact for a tube and low for parallel plates. The closed-form factor (3/8) ln(L/H), from Clausing's slit transmission and calibrated on Machball, brings the 1D slit model within 5 % of the ballistic solvers from aspect ratio 20 to 100.
- **Sticking coefficients from LHAR profiles are conditional on the transport model by a factor of about 3.** The three PillarHall-based TMA extractions examined (Ylilammi 2018, Arts 2019, Yim 2020) and the groups' public codes use the hydraulic diffusivity; Järvilehto et al. 2023 showed for one simulated channel that a ballistic model changes the extracted parameters. Carried through the published data with an ideal-slit ballistic solver:

  | Data (Al2O3 from TMA/water) | hydraulic | corrected | ideal-slit ballistic |
  |---|---|---|---|
  | Zenodo 3974438, 300 C, single-exposure full-profile fit | 5.3e-3 | 1.5e-2 | 2.1e-2 |
  | Ylilammi et al. 2018 Fig. 6, 300 C, single-exposure full-profile fit | 3.8e-3 | 1.1e-2 | 1.4e-2 |
  | Yim et al. 2020, eight samples at the same conditions, tabulated slopes, 300 C | 3.8e-3 | 7.7e-3 to 9.9e-3 | 1.2e-2 |
  | Arts et al. 2019 Fig. 2, TMA-limited, about 220 C, digitised | 8.2e-4 | 1.9e-3 | 2.7e-3 |

  For an ideal slit the ballistic counterpart of the slope relation s = A x slope^2 has A = 14.7 z50^0.30 s^0.12 (29 to 77) against the continuum 13.9. Fits that include channel narrowing over all cycles give higher values still (hydraulic 7.6e-3 and 8.5e-3 for the two full profiles).
- **The measured profiles do not look like an ideal ballistic slit.** With the same two parameters the continuum front shape fits both full profiles better (mean-square residual lower by factors 3.9 and 2.3; seven of eight Zenodo scans): an ideal ballistic slit predicts a slow tail ahead of the front that the data lack. The ballistic values above are therefore what an ideal slit would imply, not measurements, and the real cavities transport less ballistically than an ideal slit, or the kinetics are not a single Langmuir step.
- **The real pillar layout does not explain it.** A Monte Carlo of the real cavity geometry tests the geometric explanation (`lib/pillarmc`, exact plates and cylinders; it reproduces Machball on the ideal slit within 2.4 % in front position and 2 % in slope). With the standard PillarHall layout (4 um pillars at 49 um) and 90 um between diffuse side walls, the exposure that puts the front 215 heights deep rises by 3 % over the ideal slit (3.26 against 3.17 Pa s; the hydraulic model needs 5.64) and the coverage 60 heights ahead of the front falls from 0.089 to 0.071: the real layout transports like an ideal slit and keeps the ballistic tail. Fitted to the two profiles it gives s = 1.8e-2 and 1.2e-2 with residuals of 0.020 and 0.023, still worse than the continuum shape (0.012 and 0.017). Only a much denser array changes this: pillars at 10 um spacing need 5.6 Pa s, the hydraulic value, and lose the tail. So neither the pillars nor the width of the PillarHall-3 cavity explains why the measured fronts look continuum-like; what remains is the wall scattering law (roughness, non-cosine re-emission), kinetics beyond a single Langmuir step, or the measurement.
- **The corrected values do not cluster on the independent ones (a negative result, stated as such).** The optical (sum-frequency generation) value is 4 +/- 1e-3 and a reactor-scale fit gives 3.4e-3. At 300 C the hydraulic slope and single-exposure values agree with them, hydraulic fits with channel narrowing are about twice the optical value, and ideal-slit ballistic values are three to five times it; the 220 C value is five times below it (hydraulic) or within 30 % (ballistic). An LHAR-derived sticking coefficient is conditional on the slit transport model, and neither transport model is validated for the real cavities. Which value is right is not settled here.

Sources, per-curve provenance and reading errors: `data/lhar_profiles/PROVENANCE.md`. Every number: `CLAIMS.md`.
| | |
|---|---|

File: docs/paper/figures/lhar_summary.md
| profile | basis | transport model | s | rms | exposure (Pa s) | note |
|---|---|---|---|---|---|---|
| Zenodo 3974438 (Al2O3 300 C; Yim 2020 sample 8) | full profile, single exposure, no narrowing, x <= 150 um | hydraulic | 5.31e-03 | 0.012 | 5.64 | rms plateau / front / tail 0.009 / 0.012 / 0.019 |
| Zenodo 3974438 (Al2O3 300 C; Yim 2020 sample 8) | full profile, single exposure, no narrowing, x <= 150 um | corrected, cut-off 1 mm (factor 2.85) | 1.51e-02 | 0.012 | 1.98 | rms plateau / front / tail 0.009 / 0.012 / 0.019 |
| Zenodo 3974438 (Al2O3 300 C; Yim 2020 sample 8) | full profile, single exposure, no narrowing, x <= 150 um | ballistic (Machball trench AR 800) | 2.07e-02 | 0.023 | 2.99 | rms plateau / front / tail 0.012 / 0.028 / 0.042 |
| Ylilammi 2018 Fig. 6 (Al2O3 300 C) | full profile, single exposure, no narrowing | hydraulic | 3.81e-03 | 0.017 | 8.74 | rms plateau / front / tail 0.015 / 0.021 / 0.023 |
| Ylilammi 2018 Fig. 6 (Al2O3 300 C) | full profile, single exposure, no narrowing | corrected, cut-off 1 mm (factor 2.85) | 1.09e-02 | 0.017 | 3.07 | rms plateau / front / tail 0.015 / 0.021 / 0.023 |
| Ylilammi 2018 Fig. 6 (Al2O3 300 C) | full profile, single exposure, no narrowing | ballistic (Machball trench AR 800) | 1.39e-02 | 0.026 | 4.45 | rms plateau / front / tail 0.018 / 0.040 / 0.038 |
| Zenodo 3974438 (Al2O3 300 C; Yim 2020 sample 8) | full profile, 500 cycles with narrowing | hydraulic | 8.50e-03 | 0.038 | 7.50 |  |
| Zenodo 3974438 (Al2O3 300 C; Yim 2020 sample 8) | full profile, 500 cycles with narrowing | corrected, cut-off 250 um (factor 2.33) | 1.96e-02 | 0.038 | 3.23 |  |
| Zenodo 3974438 (Al2O3 300 C; Yim 2020 sample 8) | full profile, 500 cycles with narrowing | corrected, cut-off 0.5 mm (factor 2.59) | 2.18e-02 | 0.038 | 2.90 |  |
| Zenodo 3974438 (Al2O3 300 C; Yim 2020 sample 8) | full profile, 500 cycles with narrowing | corrected, cut-off 1 mm (factor 2.85) | 2.42e-02 | 0.038 | 2.64 |  |
| Zenodo 3974438 (Al2O3 300 C; Yim 2020 sample 8) | full profile, 500 cycles with narrowing | corrected, cut-off 5 mm (factor 3.45) | 2.93e-02 | 0.038 | 2.18 |  |
| Ylilammi 2018 Fig. 6 (Al2O3 300 C) | full profile, 500 cycles with narrowing | hydraulic | 7.61e-03 | 0.021 | 11.98 |  |
| Ylilammi 2018 Fig. 6 (Al2O3 300 C) | full profile, 500 cycles with narrowing | corrected, cut-off 1 mm (factor 2.85) | 2.15e-02 | 0.021 | 4.20 |  |
| Gao 2015 Fig. 5a (Al2O3 300 C, first-generation LHAR, 107 nm film in a 500 nm gap) | full profile, 1109 cycles with narrowing | hydraulic | 2.60e-03 | 0.041 | 4.50 |  |
| Gao 2015 Fig. 5a (Al2O3 300 C, first-generation LHAR, 107 nm film in a 500 nm gap) | full profile, 1109 cycles with narrowing | corrected, cut-off 1 mm (factor 2.85) | 7.43e-03 | 0.041 | 1.58 |  |
| Ylilammi 2018 Fig. 7 (TiO2 110 C) | full profile, 1000 cycles with narrowing | hydraulic | 4.74e-04 | 0.079 | 7.05 | poor fit: not Langmuir-like |
| Ylilammi 2018 Fig. 7 (TiO2 110 C) | full profile, 1000 cycles with narrowing | corrected, cut-off 1 mm (factor 2.85) | 1.35e-03 | 0.079 | 2.47 | poor fit: not Langmuir-like |
| Yim 2020 Table 1, 8 like-for-like samples (500 nm, 50x, 500 cycles, 0.1 s) | tabulated front slope; geometric mean | hydraulic (Arts slope relation, A = 13.9) | 3.81e-03 |  |  | x/÷ 1.55; range 1.7e-03 to 6.1e-03 |
| Yim 2020 Table 1, 8 like-for-like samples (500 nm, 50x, 500 cycles, 0.1 s) | tabulated front slope; geometric mean | hydraulic (Gonsalves slope relation, A = 11.1) | 3.04e-03 |  |  | x/÷ 1.55; range 1.3e-03 to 4.9e-03 |
| Yim 2020 Table 1, 8 like-for-like samples (500 nm, 50x, 500 cycles, 0.1 s) | tabulated front slope; geometric mean | corrected, cut-off at the front | 7.72e-03 |  |  | x/÷ 1.51; range 3.6e-03 to 1.2e-02 |
| Yim 2020 Table 1, 8 like-for-like samples (500 nm, 50x, 500 cycles, 0.1 s) | tabulated front slope; geometric mean | corrected, cut-off at the pillar mean free path | 9.92e-03 |  |  | x/÷ 1.62; range 4.4e-03 to 1.6e-02 |
| Yim 2020 Table 1, 8 like-for-like samples (500 nm, 50x, 500 cycles, 0.1 s) | tabulated front slope; geometric mean | ballistic slope relation | 1.18e-02 |  |  | x/÷ 1.57; range 5.1e-03 to 1.9e-02 |
| Arts 2019 Fig. 2, TMA-limited (about 220 C), digitised | front slope from the digitised raster | hydraulic (Arts slope relation) | 8.19e-04 |  |  | interval 6.6e-04 to 9.9e-04; z50 486 |
| Arts 2019 Fig. 2, TMA-limited (about 220 C), digitised | front slope from the digitised raster | corrected, cut-off at the front | 1.90e-03 |  |  | interval 1.5e-03 to 2.3e-03; z50 486 |
| Arts 2019 Fig. 2, TMA-limited (about 220 C), digitised | front slope from the digitised raster | ballistic slope relation | 2.71e-03 |  |  | interval 2.1e-03 to 3.3e-03; z50 486 |
| Arts 2019 Fig. 2, H2O-limited (about 220 C), digitised | front slope from the digitised raster | hydraulic (Arts slope relation) | 1.03e-04 |  |  | interval 7.9e-05 to 1.3e-04; z50 1084 |
| Arts 2019 Fig. 2, H2O-limited (about 220 C), digitised | front slope from the digitised raster | corrected, cut-off at the front | 2.69e-04 |  |  | interval 2.1e-04 to 3.4e-04; z50 1084 |
| Arts 2019 Fig. 2, H2O-limited (about 220 C), digitised | front slope from the digitised raster | ballistic slope relation (outside calibration) | 3.52e-04 |  |  | interval 2.7e-04 to 4.5e-04; z50 1084 |
| Vandalon and Kessels 2016, SFG, 300 C | optical, planar surface | none | 4.00e-03 |  |  | 4 +/- 1e-3 |
| Gakis et al. 2019, reactor CFD fit, 300 C | reactor scale | none | 3.44e-03 |  |  | s0 0.004 x 86 % reaction probability |
